Repository: spotato-1/evidence-dsh-xrd

﻿# DSH-XRD Submission Evidence Bundle

DSH-XRD 0.9.1 — evidence for the paper submission.

Contains: test-set inputs, benchmark prompts, the final refinement outputs, the per-model refinement-path evidence, the AutoFP and GSAS-II SKILL runs, and the final scoring criteria and tables. Copied from the fixed, SHA-256-hashed desktop test set.

# 12-Material Standard Test Set

Twelve powder XRD cases for end-to-end evaluation. Each case keeps only the raw input data and the two-column text the model receives.

| Case | Material | Source |
|---|---|---|
| Y2O3 | yttrium oxide | AutoFP standard example |
| PbSO4 | anglesite | GSAS-II official tutorial (lab Cu Kα) |
| Fluoroapatite | Ca5(PO4)3F | GSAS-II official example (lab Cu Kα) |
| CeO2 | ceria, broad + sharp | IUCr CPD Size-Strain Round Robin (synchrotron, λ = 0.6998 Å) |
| ZnO | zinc oxide nanocrystal | NIST SRM 1979 (synchrotron, λ = 0.41419 Å) |
| Fe2O3_Fe3O4_2ph | hematite + magnetite (70.5/29.5 wt%) | Zenodo 10.5281/zenodo.14959531 |
| LayeredOxide | P2 layered oxide | complex case from a real experiment |
| LayeredOxide_2ph | two-phase layered oxide | complex case from a real experiment |
| Amorphous | amorphous carbon anode | complex case from a real experiment |
| LiFePO4 | olivine LiFePO4 | complex case from a real experiment |
| FE50 | Prussian blue analogue | complex case from a real experiment |
| FE60 | Prussian blue analogue | complex case from a real experiment |

File: 01_input/12_materials_standard_set/LayeredOxide/raw/manual_refinement_structure/20260813 SG+BM P2.cif
 
######################################################################
data_P2
_gsas_GSASII_version  5786

# phase info for P2 follows
_pd_phase_name  P2
_cell_measurement_temperature  ?
_cell_length_a  2.892655
_cell_length_b  2.892655
_cell_length_c  11.237949
_cell_angle_alpha  90
_cell_angle_beta   90
_cell_angle_gamma  120
_cell_volume  81.435
_exptl_crystal_density_diffrn  3.9793
_symmetry_cell_setting  hexagonal
_symmetry_space_group_name_H-M  "P 63/m m c"
loop_
    _space_group_symop_id
    _space_group_symop_operation_xyz
     1  x,y,z
     2  x-y,x,1/2+z
     3  -y,x-y,z
     4  -x,-y,1/2+z
     5  y-x,-x,z
     6  y,y-x,1/2+z
     7  y-x,y,z
     8  -x,y-x,1/2+z
     9  -y,-x,z
    10  x-y,-y,1/2+z
    11  x,x-y,z
    12  y,x,1/2+z
    13  -x,-y,-z
    14  y-x,-x,1/2-z
    15  y,y-x,-z
    16  x,y,1/2-z
    17  x-y,x,-z
    18  -y,x-y,1/2-z
    19  x-y,-y,-z
    20  x,x-y,1/2-z
    21  y,x,-z
    22  y-x,y,1/2-z
    23  -x,y-x,-z
    24  -y,-x,1/2-z

# ATOMIC COORDINATES AND DISPLACEMENT PARAMETERS
loop_ 
   _atom_site_label
   _atom_site_type_symbol
   _atom_site_fract_x
   _atom_site_fract_y
   _atom_site_fract_z
   _atom_site_occupancy
   _atom_site_adp_type
   _atom_site_U_iso_or_equiv
   _atom_site_site_symmetry_multiplicity
Mn1    Mn   0.00000     0.00000     0.00000     0.6700     Uiso 0.0100     2   
Ni2    Ni   0.00000     0.00000     0.00000     0.3300     Uiso 0.0100     2   
Na3    Na   0.00000     0.00000     0.25000     0.2030     Uiso 0.0100     2   
Na4    Na   0.66667     0.33333     0.25000     0.2058     Uiso 0.0100     2   
O5     O    0.66667     0.33333     0.09205     1.0000     Uiso 0.0100     4   

loop_  _atom_type_symbol _atom_type_number_in_cell
  Mn      1.34
  Na      0.818
  Ni      0.66
  O       4

# Note that Z affects _cell_formula_sum and _weight
_cell_formula_units_Z  4
_chemical_formula_sum  "Mn0.335 Na0.204 Ni0.165 O"
_chemical_formula_weight  48.79
