Repository: spotato-1/evidence-dsh-xrd

﻿# DSH-XRD Submission Evidence Bundle

DSH-XRD 0.9.1 — evidence for the paper submission.

Contains: test-set inputs, benchmark prompts, the final refinement outputs, the per-model refinement-path evidence, the AutoFP and GSAS-II SKILL runs, and the final scoring criteria and tables. Copied from the fixed, SHA-256-hashed desktop test set.

# 12-Material Standard Test Set

Twelve powder XRD cases for end-to-end evaluation. Each case keeps only the raw input data and the two-column text the model receives.

| Case | Material | Source |
|---|---|---|
| Y2O3 | yttrium oxide | AutoFP standard example |
| PbSO4 | anglesite | GSAS-II official tutorial (lab Cu Kα) |
| Fluoroapatite | Ca5(PO4)3F | GSAS-II official example (lab Cu Kα) |
| CeO2 | ceria, broad + sharp | IUCr CPD Size-Strain Round Robin (synchrotron, λ = 0.6998 Å) |
| ZnO | zinc oxide nanocrystal | NIST SRM 1979 (synchrotron, λ = 0.41419 Å) |
| Fe2O3_Fe3O4_2ph | hematite + magnetite (70.5/29.5 wt%) | Zenodo 10.5281/zenodo.14959531 |
| LayeredOxide | P2 layered oxide | complex case from a real experiment |
| LayeredOxide_2ph | two-phase layered oxide | complex case from a real experiment |
| Amorphous | amorphous carbon anode | complex case from a real experiment |
| LiFePO4 | olivine LiFePO4 | complex case from a real experiment |
| FE50 | Prussian blue analogue | complex case from a real experiment |
| FE60 | Prussian blue analogue | complex case from a real experiment |

File: 01_input/12_materials_standard_set/LayeredOxide/raw/manual_refinement_structure/20260813 SG+BM.lst
********************************************************************************
   General Structure Analysis System-II Crystal Structure Refinement
              by Robert B. Von Dreele & Brian H. Toby
                Argonne National Laboratory(C), 2010
 This product includes software developed by the UChicago Argonne, LLC,
            as Operator of Argonne National Laboratory.
                          Please cite:
   B.H. Toby & R.B. Von Dreele, J. Appl. Cryst. 46, 544-549 (2013)
********************************************************************************
 Least squares controls:
 Refinement type: analytic Hessian
 Maximum number of cycles: 8
 Regularize hydrogens (if any): False
 Initial shift factor: 1.000

 Phases:

 Phase name: P2
=======================================================================================================================================

 X-ray scattering factors:
   Symbol     fa                                      fb                                      fc
---------------------------------------------------------------------------------------------------
 Mn        11.28190   7.35730   3.01930   2.24410   5.34090   0.34320  17.86740  83.75430   1.08960
 Ni        12.83760   7.29200   4.44380   2.38000   3.87850   0.25650  12.17630  66.34210   1.03410
 Na         4.76260   3.17360   1.26740   1.11280   3.28500   8.84220   0.31360 129.42400   0.67600
 O          3.04850   2.28680   1.54630   0.86700  13.27710   5.70110   0.32390  32.90890   0.25080

 Electron scattering factors:
   Symbol     fa                                                fb
---------------------------------------------------------------------------------------------------
 Mn         0.19430   0.81900   1.92960   2.49680   2.06250   0.11350   1.13130   5.03410  24.17980  80.55980
 Ni         0.23130   1.06570   1.82290   2.26090   1.18830   0.12100   1.26910   5.68700  27.09170  83.02850
 Na         0.12600   0.64420   0.88930   1.81970   1.29880   0.16840   1.71500   8.83860  50.82650 147.20730
 O          0.03650   0.17290   0.58050   0.88140   0.31210   0.06520   0.61840   2.94490   9.62980  28.21940

 Neutron scattering factors:
   Symbol   isotope       mass       b       resonant terms
---------------------------------------------------------------------------------------------------
 Mn      Nat. Abund.     54.938   -0.375
 Ni      Nat. Abund.     58.700    1.030
 Na      Nat. Abund.     22.990    0.363
 O       Nat. Abund.     15.999    0.580

 Space Group: P 63/m m c
 The lattice is centrosymmetric primitive hexagonal
 The Laue symmetry is 6/mmm
 The lattice point group is 6/mmm
 Multiplicity of a general site is 24
 The inversion center is located at 0,0,0
 
 The equivalent positions are:

 ( 1)     X,     Y,     Z 
 ( 2)   X-Y,     X, 1/2+Z 
 ( 3)    -Y,   X-Y,     Z 
 ( 4)    -X,    -Y, 1/2+Z 
 ( 5)   Y-X,    -X,     Z 
 ( 6)     Y,   Y-X, 1/2+Z 
 ( 7)   Y-X,     Y,     Z 
 ( 8)    -X,   Y-X, 1/2+Z 
 ( 9)    -Y,    -X,     Z 
 (10)   X-Y,    -Y, 1/2+Z 
 (11)     X,   X-Y,     Z 
 (12)     Y,     X, 1/2+Z 

 Atoms:
   name    type  refine?   x         y         z      frac site sym  mult I/A   Uiso     U11     U22     U33     U12     U13     U23
---------------------------------------------------------------------------------------------------------------------------------------
    Mn1     Mn     XU   0.00000   0.00000   0.00000   0.670-3m(100)    2    I 0.01000                                                
    Ni2     Ni     XU   0.00000   0.00000   0.00000   0.330-3m(100)    2    I 0.01000                                                
    Na3     Na     XU   0.00000   0.00000   0.25000   0.203-6m2(100)    2    I 0.01000                                                
    Na4     Na     XU   0.66667   0.33333   0.25000   0.206-6m2(100)    2    I 0.01000                                                
     O5      O     XU   0.66667   0.33333   0.09205   1.0003m(100)    4    I 0.01000                                                

 Unit cell: a = 2.88789 b = 2.88789 c = 11.16276 alpha = 90.000 beta = 90.000 gamma = 120.000 volume = 80.624 Refine? True

 Phase: P2 in histogram: PWDR Mo.raw Scan 1
=======================================================================================================================================
 Phase fraction  :          1 Refine? False
 Extinction coeff:     0.0000 Refine? False
 March-Dollase PO:     1.0000 Refine? False Axis: 0 0 1

 Size model    : isotropic equatorial:       0.366 Refine? True
	 LG mixing coeff.:       1.0000 Refine? False

 Mustrain model: isotropic equatorial:     -1009.0 Refine? True
	 LG mixing coeff.:      1.0000 Refine? False

 Hydrostatic/elastic strain:
 names :         D11         D33
 values:           0           0
 refine:       False       False
 Layer Displacement:      0.000 Refine? False

 Histogram: PWDR Mo.raw Scan 1 histogram Id: 0
=======================================================================================================================================
 Instrument type: Bragg-Brentano
 Histogram limits:    10.00 deg to    80.00 deg

 Sample Parameters:
 Goniometer omega = 0.00, chi = 0.00, phi = 0.00
 name  :         Scale         Shift  Transparency    SurfRoughA    SurfRoughB
 value :       16.3367        0.0000        0.0000        0.0000        0.0000
 refine:          True         False         False         False         False

 Instrument Parameters:
 name  :     Azimuth I(L2)/I(L1)        Lam1        Lam2    Polariz.        SH/L           U           V           W
 value :    0.000000    0.500000    1.540500    1.544300    0.700000    0.002000 -113.626061  304.368571  -29.897681
 refine:                   False                               False       False        True        True        True

 name  :           X           Y           Z        Zero
 value :   10.750399  -67.361228    0.000000   -0.118036
 refine:        True        True       False        True

 Background function: chebyschev-1 Refine? True
 Coefficients:    359.699    27.709   -68.986
 Fixed background file: ; mult: 1.000  Refine? False

 Refinement results:
---------------------------------------------------------------------------------------------------------------------------------------
 Number of function calls: 17 No. of observations: 3432 No. of parameters: 20 User rejected: 0 Sp. gp. extinct: 0
 Refinement time =    2.233s,    0.447s/cycle, for 5 cycles
 wR =   12.11%, chi**2 =        20326, GOF =   2.44
----------------------------------------------------------------------------------------------------------------------------------
Parameters generated by constraints

 name  :          0::A0
 value :        0.15990
 sig   :        0.00003 

 Phases:
 Result for phase: P2
=======================================================================================================================================
 Reciprocal metric tensor: 
  names :            A11            A22            A33            A12            A13            A23
  values:    0.159897597    0.159897597    0.008039195    0.159897597    0.000000000    0.000000000
  esds  :    0.000026812                   0.000003043                                             
 New unit cell:
  names :           a           b           c       alpha        beta       gamma      Volume
  values:    2.887676    2.887676   11.153052     90.0000     90.0000    120.0000      80.542
  esds  :    0.000404                0.002111                                           0.023

 Atoms:
   name      x         y         z      frac   Uiso     U11     U22     U33     U12     U13     U23
---------------------------------------------------------------------------------------------------------------------------------------
    Mn1     Mn:
 values:   0.00000   0.00000   0.00000   0.670-0.03392
 sig   :                                       0.14324 
    Ni2     Ni:
 values:   0.00000   0.00000   0.00000   0.330-0.02704
 sig   :                                       0.24216 
    Na3     Na:
 values:   0.00000   0.00000   0.25000   0.203-0.00914
 sig   :                                       0.02221 
    Na4     Na:
 values:   0.66667   0.33333   0.25000   0.206 0.03356
 sig   :                                       0.04061 
     O5      O:
 values:   0.66667   0.33333   0.11577   1.000 0.04267
 sig   :                       0.00296         0.01065 

 Density: 4.0234 g/cm**3

 Phase: P2 in histogram: PWDR Mo.raw Scan 1
=======================================================================================================================================
 Final refinement RF, RF^2 = 25.12%, 69.13% on 19 reflections
 Durbin-Watson statistic = 0.361
 Bragg intensity sum = 1.55e+05

 Size model:     isotropic equatorial:    10.00000, sig:  3.4402 LG mix coeff.:      1.0000

 Mustrain model: isotropic
 equatorial:      7687.5, sig:   613.2 LG mix coeff.:      1.0000

 Histogram: PWDR Mo.raw Scan 1 histogram Id: 0
=======================================================================================================================================
 PWDR histogram weight factor = 1.000
 Final refinement wR = 12.11% on 3432 observations in this histogram
 Other residuals: R = 9.32%, R-bkg = 13.22%, wR-bkg = 12.11% wRmin = 4.97%
 Instrument type: Bragg-Brentano

 Resonant form factors:(ref: D.T. Cromer & D.A. Liberman (1981), Acta Cryst. A37, 267-268.)
 Element:       Mn       Ni       Na        O
 f'     :   -0.530   -3.004    0.135    0.049
 f"     :    2.805    0.509    0.124    0.032

 Sample Parameters:
 names :         Scale         Shift  Transparency    SurfRoughA    SurfRoughB
 values:       18.4924        0.0000        0.0000        0.0000        0.0000
 sig   :        1.2035                                                        

 Instrument Parameters:
 names : I(L2)/I(L1)    Polariz.        SH/L           U           V           W           X           Y           Z
 value :    0.500000    0.700000    0.002000 -317.358019  252.513568  -20.095310    3.396650  -17.534105    0.000000
 sig   :                                      147.555775   83.717806    9.460275    0.650607    3.513230            

 Instrument Parameters:
 names :        Zero
 value :   -0.132575
 sig   :    0.003365

 Background function: chebyschev-1
 value :      353.8     19.64    -68.81
 sig   :      1.052     1.549     1.439
 Background sums: empirical 1.29e+06, Debye 0, peaks 0, Total 1.29e+06
