Repository: spotato-1/evidence-dsh-xrd

# Final Refinement Outputs

Final deliverables for the seven compared models, one folder per model and one subfolder per case. Each case holds the refined CIF(s) in `CIF/`, the converged GSAS-II project in `GPX/`, the fit figure in `figures/`, and the source record in `_provenance/` (conclusion, provenance, metrics).

File: 03_outputs/DEEPSEEK V4.1 FLASH/Y2O3/CIF/Y2O3_Y40_O48.cif
 
######################################################################
data_Y2O3_final

# phase info for Y40 O48 follows
_pd_phase_name  "Y40 O48"
_cell_length_a  10.6001
_cell_length_b  10.6001
_cell_length_c  10.6001
_cell_angle_alpha  90.0000
_cell_angle_beta  90.0000
_cell_angle_gamma  90.0000
_cell_volume  1191.04
_symmetry_cell_setting  cubic
_symmetry_space_group_name_H-M  "I a -3"
loop_
    _space_group_symop_id
    _space_group_symop_operation_xyz
     1  x,y,z
     2  z,x,y
     3  y,z,x
     4  1/2+x,y,1/2-z
     5  1/2-z,1/2+x,y
     6  y,1/2-z,1/2+x
     7  -z,1/2+x,1/2-y
     8  1/2-y,-z,1/2+x
     9  1/2+y,1/2-z,-x
    10  -x,1/2+y,1/2-z
    11  1/2-z,-x,1/2+y
    12  1/2+x,1/2-y,-z
    13  -x,-y,-z
    14  -z,-x,-y
    15  -y,-z,-x
    16  1/2-x,-y,1/2+z
    17  1/2+z,1/2-x,-y
    18  -y,1/2+z,1/2-x
    19  z,1/2-x,1/2+y
    20  1/2+y,z,1/2-x
    21  1/2-y,1/2+z,x
    22  x,1/2-y,1/2+z
    23  1/2+z,x,1/2-y
    24  1/2-x,1/2+y,z
    25  1/2+x,1/2+y,1/2+z
    26  1/2+z,1/2+x,1/2+y
    27  1/2+y,1/2+z,1/2+x
    28  x,1/2+y,-z
    29  -z,x,1/2+y
    30  1/2+y,-z,x
    31  1/2-z,x,-y
    32  -y,1/2-z,x
    33  y,-z,1/2-x
    34  1/2-x,y,-z
    35  -z,1/2-x,y
    36  x,-y,1/2-z
    37  1/2-x,1/2-y,1/2-z
    38  1/2-z,1/2-x,1/2-y
    39  1/2-y,1/2-z,1/2-x
    40  -x,1/2-y,z
    41  z,-x,1/2-y
    42  1/2-y,z,-x
    43  1/2+z,-x,y
    44  y,1/2+z,-x
    45  -y,z,1/2+x
    46  1/2+x,-y,z
    47  z,1/2+x,-y
    48  -x,y,1/2+z

# ATOMIC COORDINATES AND DISPLACEMENT PARAMETERS
loop_ 
   _atom_site_label
   _atom_site_type_symbol
   _atom_site_fract_x
   _atom_site_fract_y
   _atom_site_fract_z
   _atom_site_occupancy
   _atom_site_adp_type
   _atom_site_U_iso_or_equiv
   _atom_site_site_symmetry_multiplicity
Y1     Y    0.25000     0.25000     0.25000     1.0000     Uiso 0.0050     8   
Y2     Y    0.96773(11) 0.00000     0.25000     1.0000     Uiso 0.0050     24  
O1     O    0.3915(8)   0.1542(7)   0.3788(9)   1.0000     Uiso 0.0050     48  

loop_  _atom_type_symbol _atom_type_number_in_cell
  O       48
  Y       32

# Note that Z affects _cell_formula_sum and _weight
_cell_formula_units_Z  8
_chemical_formula_sum  "O6 Y4"
_chemical_formula_weight  451.62

File: 03_outputs/DEEPSEEK V4.1 FLASH/ZnO/CIF/ZnO_built.cif
 
######################################################################
data_ZnO_final

# phase info for built follows
_pd_phase_name  built
_cell_length_a  3.25025
_cell_length_b  3.25025
_cell_length_c  5.20938
_cell_angle_alpha  90.0000
_cell_angle_beta  90.0000
_cell_angle_gamma  120.000
_cell_volume  47.6595
_symmetry_cell_setting  hexagonal
_symmetry_space_group_name_H-M  "P 63 m c"
loop_
    _space_group_symop_id
    _space_group_symop_operation_xyz
     1  x,y,z
     2  x-y,x,1/2+z
     3  -y,x-y,z
     4  -x,-y,1/2+z
     5  y-x,-x,z
     6  y,y-x,1/2+z
     7  y-x,y,z
     8  -x,y-x,1/2+z
     9  -y,-x,z
    10  x-y,-y,1/2+z
    11  x,x-y,z
    12  y,x,1/2+z

# ATOMIC COORDINATES AND DISPLACEMENT PARAMETERS
loop_ 
   _atom_site_label
   _atom_site_type_symbol
   _atom_site_fract_x
   _atom_site_fract_y
   _atom_site_fract_z
   _atom_site_occupancy
   _atom_site_adp_type
   _atom_site_U_iso_or_equiv
   _atom_site_site_symmetry_multiplicity
Zn1    Zn   0.33333     0.66667     -0.00205(9) 1.0000     Uiso 0.00522(4) 2   
O2     O    0.33333     0.66667     0.38118(9)  1.0000     Uiso 0.00277(18) 2   

loop_  _atom_type_symbol _atom_type_number_in_cell
  O       2
  Zn      2

# Note that Z affects _cell_formula_sum and _weight
_cell_formula_units_Z  2
_chemical_formula_sum  "O Zn"
_chemical_formula_weight  81.38
