Repository: spotato-1/evidence-dsh-xrd

﻿# DSH-XRD Submission Evidence Bundle

DSH-XRD 0.9.1 — evidence for the paper submission.

Contains: test-set inputs, benchmark prompts, the final refinement outputs, the per-model refinement-path evidence, the AutoFP and GSAS-II SKILL runs, and the final scoring criteria and tables. Copied from the fixed, SHA-256-hashed desktop test set.

# Final Refinement Outputs

Final deliverables for the seven compared models, one folder per model and one subfolder per case. Each case holds the refined CIF(s) in `CIF/`, the converged GSAS-II project in `GPX/`, the fit figure in `figures/`, and the source record in `_provenance/` (conclusion, provenance, metrics).

File: 03_outputs/DEEPSEEK V4.1 FLASH/Y2O3/_provenance/conclusion.md
Y₂O₃ data processing complete. Per your choice, **all files are fully retained**, and nothing was deleted.

## Conclusions

**Phase**: single-phase cubic bixbyite-type Y₂O₃, space group `Ia -3` (ICSD 153500 / Santos 2005), **a = 10.60007(1) Å**, V = 1191.04 ų
**Atoms**: Y1 8b (¼,¼,¼) · Y2 24d (**0.96773**,0,¼) · O1 48e (**0.39154, 0.15419, 0.37882**), occupancies all 1.0000
**Bond lengths**: Y–O 2.238–2.363 Å (reasonable octahedral range); **Density**: 5.026 g/cm³ (exactly consistent with ICSD)

| Basis | R | Other |
|---|---|---|
| FullProf (fp2k) | **Rwp 16.2 %** | Bragg R **7.44 %**, Rexp 5.3 %, χ² 9.30 |
| GSAS-II (delivered) | **wR 16.94 %** | R 11.83 %, Rb 16.90 %, wRmin 3.12 %, GOF 5.44 |

**⚠ Target not achieved, honestly reported**: the target was Rwp below about 8 %, and it actually stopped at 16.2 % (GSAS wR 16.94 %). The sources of the gap have been localized one by one — Kα2 not modeled (corrected, 21.87→16.69 %), background order (6→14 orders, 16.71→16.51 %), zero position (not the main cause), size/microstrain (tried three times, all rejected). **The most likely source of the remaining systematic residual is the peak-shape parameterization**, but the statistical floor (3.1–5.3 %) shows this is not data noise, so I **did not** write it as "the data limit has been reached".

## Three pitfalls cleared along the way (all documented)

1. **`build_orbit` collapsed the 24d orbit to 16 points** (8 Y missing out of 80 atoms) → switched to the manual's §7 fallback: hand-written CIF + `validate` + independent operation-by-operation checking with gemmi
2. **`cif_to_pcr`'s angle range defaults to 11–120°**, which silently drops the 3–11° and 120–150° segments of your data → changed to 3–150°
3. **The GSAS histogram's initial `I(L2)/I(L1)` is 0** (Kα2 never written in, and the engine does not warn) → set explicitly to 0.5, and wR immediately went 21.87→16.69 %

In addition, the `INST_XRY.PRM` that came with the data header is a GSAS-II **generic placeholder value, not a measured instrument**; I built my own old-style Cu instrument file, so U/V/W/X/Y/Zero are **determined by this sample's data, not calibrated values** — this is also the root cause of "all three atoms' Uiso hitting the lower bound 0.005", and the report has declared that they **must not be used as measured values**.

## Main outputs

- `REPORT_Y2O3.md` — formal report (conclusions / basis for judgment / trajectory / coverage statement / untried items / recommendations)
- `xrd_workflow/Y2O3_final/` — delivery package (clean `.gpx` + `.lst` + official export CIF + occlusion-controlled figure + report)
- `xrd_workflow/journal.jsonl` + `journal.md` — authoritative round-by-round log + summary sections
- `workflow_state.json`, `review_judgment.md` — state and judgment columns

One thing you need to know: in the delivery figure generated by the plugin, (200) is labeled as one of the strong reflections, but the d-glide of Ia-3 makes (200) systematically extinct — the hkl labels on the figure are taken from GSAS's table sorted by Icorr, so **using the strong-reflection table as peak assignment will be misread**; the actual strongest peak is (222)@29.14°, for which I have given a separate assignment in the report based on the measured d value.
