Repository: spotato-1/evidence-dsh-xrd

﻿# DSH-XRD Submission Evidence Bundle

DSH-XRD 0.9.1 — evidence for the paper submission.

Contains: test-set inputs, benchmark prompts, the final refinement outputs, the per-model refinement-path evidence, the AutoFP and GSAS-II SKILL runs, and the final scoring criteria and tables. Copied from the fixed, SHA-256-hashed desktop test set.

File: 04_refinement_paths/GLM 5.3/model_reports/FE50/FE50_final/FE50_report.md
# FE50 - final refinement deliverable

- generated: 2026-10-09 03:12:02
- engine: GSAS-II 5839 (scripting interface, not GUI)
- source project: `workspace\GLM 5.3\FE50\work\gsas\FE50_final2.gpx`
- histogram: `PWDR FE50.fxye Bank 1`

## 1. Goodness of fit

| metric | value |
| --- | --- |
| Rwp (%) | 11 |
| R (%) | 8.72 |
| Rb (%) | 10.25 |
| wRb (%) | 12.12 |
| wRmin (%) | 7.917 |

## 2. Phases and cells

| phase | space group | a | b | c | alpha | beta | gamma | V |
| --- | --- | --- | --- | --- | --- | --- | --- | --- |
| New structure | P 21/c | 10.1499(0.0096) | 10.1231(0.0058) | 10.0978(0.0084) | 90.000 | 87.235(0.039) | 90.000 | 1036.338(1.122) |

## 3. Atom parameters

| phase | label | element | x | y | z | Occ | Mult | Uiso | flag |
| --- | --- | --- | --- | --- | --- | --- | --- | --- | --- |
| New structure | K1 | K | 0.22539 | 0.23431 | 0.26162 | 0.7000 | 4 | 0.0050 |   |
| New structure | Fe1 | Fe | 0.00000 | 0.00000 | 0.00000 | 0.6000 | 2 | 0.0050 |   |
| New structure | Fe2 | Fe | 0.50000 | 0.00000 | 0.50000 | 0.6000 | 2 | 0.0050 |   |
| New structure | Mn1 | Mn | 0.50000 | 0.00000 | 0.00000 | 0.5000 | 2 | 0.0050 |   |
| New structure | Mn2 | Mn | 0.00000 | 0.00000 | 0.50000 | 0.5000 | 2 | 0.0050 |   |
| New structure | Fe1-N | Fe | 0.50000 | 0.00000 | 0.00000 | 0.5000 | 2 | 0.0050 |   |
| New structure | Fe2-N | Fe | 0.00000 | 0.00000 | 0.50000 | 0.5000 | 2 | 0.0050 |   |
| New structure | K2 | K | 0.72539 | -0.73431 | 0.76162 | 0.7000 | 4 | 0.0050 |   |
| New structure | C1 | C | 0.00000 | 0.00000 | 0.17300 | 0.6000 | 4 | 0.0950 | U |
| New structure | C2 | C | 0.82800 | 0.00000 | 0.00500 | 0.6000 | 4 | 0.0950 | U |
| New structure | C3 | C | 0.00700 | -0.32000 | 0.48700 | 0.6000 | 4 | 0.0950 | U |
| New structure | C4 | C | 0.50000 | 0.50000 | 0.17300 | 0.6000 | 4 | 0.0950 | U |
| New structure | C5 | C | 0.50600 | 0.17900 | 0.50400 | 0.6000 | 4 | 0.0950 | U |
| New structure | C6 | C | 0.68000 | 0.50000 | 0.00000 | 0.6000 | 4 | 0.0950 | U |
| New structure | N1 | N | 0.00000 | 0.01800 | 0.72800 | 0.6000 | 4 | 0.0950 | U |
| New structure | N2 | N | -0.30000 | 0.00000 | 0.00000 | 0.6000 | 4 | 0.0950 | U |
| New structure | N3 | N | 0.00000 | -0.15000 | 0.47600 | 0.6000 | 4 | 0.0950 | U |
| New structure | N4 | N | 0.50400 | 0.50200 | 0.28200 | 0.6000 | 4 | 0.0950 | U |
| New structure | N5 | N | 0.50000 | 0.28900 | 0.50000 | 0.6000 | 4 | 0.0950 | U |
| New structure | N6 | N | 0.78900 | 0.51400 | 0.00300 | 0.6000 | 4 | 0.0950 | U |

## 4. Strongest reflections (top 15 by Icorr)

**New structure**

| hkl | 2-theta (deg) | Icorr |
| --- | --- | --- |
| (110) | 12.2188 | 0.89 |
| (011) | 12.2508 | 0.89 |
| (111) | 14.7834 | 0.61 |
| (11-1) | 15.2741 | 0.57 |
| (210) | 19.4422 | 0.35 |
| (120) | 19.4597 | 0.35 |
| (021) | 19.4802 | 0.35 |
| (012) | 19.5238 | 0.35 |
| (211) | 20.9956 | 0.30 |
| (112) | 21.0525 | 0.30 |
| (121) | 21.1891 | 0.30 |
| (12-1) | 21.5393 | 0.29 |
| (21-1) | 21.6965 | 0.28 |
| (11-2) | 21.7517 | 0.28 |
| (200) | 17.3538 | 0.22 |

## 5. Deliverable validation

| check | result |
| --- | --- |
| written by GSAS-II | 5839 static 87e7f2c4 |
| source constraints (Hist/HAP/Phase) | 0 / 0 / 3 |
| constraints in package | cleared |
| reopen: phases / histograms | 1 / 1 |
| reopen: cached wR | 11.00% |

> A .gpx is a GSAS-II pickle: never rename it, never edit it as text, and never open it with an OLDER GSAS-II than the version above (older builds report "not a current GSAS-II .gpx").
> Stale constraints were cleared as deliverable hygiene - do NOT re-refine this project afterwards, or the cached converged wR is lost.

## 6. Package contents

- `FE50_final.gpx`
- `FE50_fit.png`
- `FE50_report.md`
- `FE50_New_structure.cif`

## 7. Notes

- Packaging only: no refinement parameter was changed and no refinement was run.
- CIF files are produced by the official GSAS-II exporter `G2Phase.export_CIF` (never hand-written).
- One row of reflection ticks per phase (peak assignment); the strongest peaks carry hkl labels whose heights are staggered to avoid mutual overlap.
- Legend and statistics box are placed by data occupancy in the four corners, and the top of the main panel is padded, so peaks are never covered.
- WARNING: cleared 3 stale constraint entries (Hist=0, HAP=0, Phase=3) - do NOT re-refine this project afterwards (refining would drop the cached converged wR)
- WARNING: no refinement log (.lst) found next to the gpx; chi**2/GOF are omitted

File: 04_refinement_paths/GLM 5.3/model_reports/FE50/work/M1_cubic/r4/xrd_workflow/journal.md
# XRD refinement journal (generated from journal.jsonl, do not edit by hand)

| round | engine | stage | model | Rwp | baseline | verdict | why | artifacts |
|---|---|---|---|---|---|---|---|---|
| 1 | xrd_refine_manual | structure | physics | 11.803557922958815 | 97.91185746162171 | not yet at the basin; ⚠4 parameter(s) sit on a bound (V, dw_C, dw_Fe, ex1_H) - the value is box-limited | the M1 vs M2 family adjudication needs a comparison under the same parameterisation (TCH+occ+dw+extras) | workspace\GLM 5.3\FE50\work\M1_cubic\r4\result.json |

File: 04_refinement_paths/GLM 5.3/model_reports/FE50/work/M1_cubic/xrd_workflow/journal.md
# XRD refinement journal (generated from journal.jsonl, do not edit by hand)

| round | engine | stage | model | Rwp | baseline | verdict | why | artifacts |
|---|---|---|---|---|---|---|---|---|
| 1 | xrd_refine_manual | (explicit vary) | physics | 14.218884811392032 | 99.12090582813924 | not yet at the basin; ⚠2 parameter(s) sit on a bound (V, eta) - the value is box-limited |  | workspace\GLM 5.3\FE50\work\M1_cubic\result.json |

File: 04_refinement_paths/GLM 5.3/model_reports/FE50/work/M2_mono/xrd_workflow/journal.md
# XRD refinement journal (generated from journal.jsonl, do not edit by hand)

| round | engine | stage | model | Rwp | baseline | verdict | why | artifacts |
|---|---|---|---|---|---|---|---|---|
| 1 | xrd_refine_manual | (explicit vary) | physics | 13.777129723339085 | 97.65017159453215 | not yet at the basin; ⚠2 parameter(s) sit on a bound (V, eta) - the value is box-limited |  | workspace\GLM 5.3\FE50\work\M2_mono\result.json |
| 2 | xrd_refine_manual | (explicit vary) | physics | 13.777129723339085 | 97.65017159453215 | not yet at the basin; ⚠2 parameter(s) sit on a bound (V, eta) - the value is box-limited |  | workspace\GLM 5.3\FE50\work\M2_mono\result.json |

File: 04_refinement_paths/GLM 5.3/model_reports/Fe2O3_Fe3O4_2ph/work/manual/r2/xrd_workflow/journal.md
# XRD refinement journal (generated from journal.jsonl, do not edit by hand)

| round | engine | stage | model | Rwp | baseline | verdict | why | artifacts |
|---|---|---|---|---|---|---|---|---|
| 1 | xrd_refine_manual | (explicit vary) | physics | 2.3027895976314707 | 99.73455577281177 | R-value basin |  | workspace\GLM 5.3\Fe2O3_Fe3O4_2ph\work\manual\r2\result.json |

File: 04_refinement_paths/GLM 5.3/model_reports/Fe2O3_Fe3O4_2ph/work/manual/xrd_workflow/journal.md
# XRD refinement journal (generated from journal.jsonl, do not edit by hand)

| round | engine | stage | model | Rwp | baseline | verdict | why | artifacts |
|---|---|---|---|---|---|---|---|---|
| 1 | xrd_refine_manual | (explicit vary) | physics | 96.42431953773564 | 99.73455577281177 | R-value basin |  | workspace\GLM 5.3\Fe2O3_Fe3O4_2ph\work\manual\result.json |

File: 04_refinement_paths/GLM 5.3/model_reports/LayeredOxide/manual_O3/xrd_workflow/journal.md
# XRD refinement journal (generated from journal.jsonl, do not edit by hand)

| round | engine | stage | model | Rwp | baseline | verdict | why | artifacts |
|---|---|---|---|---|---|---|---|---|
| 1 | xrd_refine_manual | (explicit vary) | physics | 16.39502189145137 | 98.94215233864445 | not yet at the basin; ⚠5 parameter(s) sit on a bound (U, V, W, eta, zero) - the value is box-limited |  | workspace\GLM 5.3\LayeredOxide\manual_O3\result.json |

File: 04_refinement_paths/GLM 5.3/model_reports/LayeredOxide/manual_P2/xrd_workflow/journal.md
# XRD refinement journal (generated from journal.jsonl, do not edit by hand)

| round | engine | stage | model | Rwp | baseline | verdict | why | artifacts |
|---|---|---|---|---|---|---|---|---|
| 1 | xrd_refine_manual | (explicit vary) | physics | 10.193648092318801 | 99.10141365256152 | R-value basin |  | workspace\GLM 5.3\LayeredOxide\manual_P2\result.json |

File: 04_refinement_paths/GLM 5.3/model_reports/LayeredOxide/manual_P2NMO/xrd_workflow/journal.md
# XRD refinement journal (generated from journal.jsonl, do not edit by hand)

| round | engine | stage | model | Rwp | baseline | verdict | why | artifacts |
|---|---|---|---|---|---|---|---|---|
| 1 | xrd_refine_manual | (explicit vary) | physics | 12.747288387057484 | 99.10141157751656 | not yet at the basin; ⚠2 parameter(s) sit on a bound (eta, zero) - the value is box-limited |  | workspace\GLM 5.3\LayeredOxide\manual_P2NMO\result.json |

File: 04_refinement_paths/GLM 5.3/model_reports/LayeredOxide/manual_P2NMO2/xrd_workflow/journal.md
# XRD refinement journal (generated from journal.jsonl, do not edit by hand)

| round | engine | stage | model | Rwp | baseline | verdict | why | artifacts |
|---|---|---|---|---|---|---|---|---|
| 1 | xrd_refine_manual | (explicit vary) | physics | 9.348234597608524 | 13.892374840824692 | R-value basin | two-phase fit round 4: the P2 parameters were seeded from the single-phase solution, with zero fixed to avoid degeneracy with the second phase's k | workspace\GLM 5.3\LayeredOxide\manual_P2NMO2\result.json |
